Repository: jcumby/ionic_materials_chem

# Ionic Materials

This repository contains lecture notes for a 6-lecture advanced course in "Ionic Materials" at the University of Edinburgh.

The interactive notes can be viewed [on Github Pages](https://jcumby.github.io/ionic_materials_chem).

## Interactive Demonstrations

During the lectures there are a number of interactive demonstrations:

** Lecture 1 **
- Close packing and holes: use malteasers and polos to demonstrate close-packing (hat tip to Prof. Saiful Islam for this idea!)
- Using 3D-printed polyhedra to show octahedral and tetrahedral holes

** Lecture 2 **

- Numerous quizzes to test understanding

** Lecture 3 **


** Lecture 4 **

- Demonstration involving balloons (and volunteers!) to show the difference between conversion and intercalation electrodes

** Lecture 5 **

- Demonstration of impedance of capacitor/resistor using people running around

** Lecture 6 **

- Demonstration with sheep and cows as defect clusters

File: files/LiFePO4.cif

#(C) 2020 by FIZ Karlsruhe - Leibniz Institute for Information Infrastructure.  All rights reserved.
data_92198-ICSD
_database_code_ICSD 92198
_audit_creation_date 2002-10-01
_chemical_name_common 'Lithium iron phosphate(V)'
_chemical_formula_structural 'Li Fe (P O4)'
_chemical_formula_sum 'Fe1 Li1 O4 P1'
_chemical_name_structure_type Olivine#Mg2SiO4
_exptl_crystal_density_diffrn 3.6
_citation_title

;
Lithium extraction/insertion in Li Fe P O4: an X-ray diffraction and Mossbauer
spectroscopy study
;
loop_
_citation_id
_citation_journal_full
_citation_year
_citation_journal_volume
_citation_page_first
_citation_page_last
_citation_journal_id_ASTM
primary 'Solid State Ionics' 2000 130 41 52 SSIOD3
loop_
_citation_author_citation_id
_citation_author_name
primary 'Andersson, A.S.'
primary 'Kalska, B.'
primary 'Haeggstroem, L.'
primary 'Thomas, J.O.'
primary 'Huang Yunhui'
primary 'Shan Bin'
primary 'Chen Rong'
_cell_length_a 10.3290(3)
_cell_length_b 6.0065(2)
_cell_length_c 4.6908(2)
_cell_angle_alpha 90.
_cell_angle_beta 90.
_cell_angle_gamma 90.
_cell_volume 291.02
_cell_formula_units_Z 4
_space_group_name_H-M_alt 'P n m a'
_space_group_IT_number 62
loop_
_space_group_symop_id
_space_group_symop_operation_xyz
1 'x+1/2, y, -z+1/2'
2 'x, -y+1/2, z'
3 '-x+1/2, y+1/2, z+1/2'
4 '-x, -y, -z'
5 '-x+1/2, -y, z+1/2'
6 '-x, y+1/2, -z'
7 'x+1/2, -y+1/2, -z+1/2'
8 'x, y, z'
loop_
_atom_type_symbol
_atom_type_oxidation_number
Li1+ 1
Fe2+ 2
P5+ 5
O2- -2
loop_
_atom_site_label
_atom_site_type_symbol
_atom_site_symmetry_multiplicity
_atom_site_Wyckoff_symbol
_atom_site_fract_x
_atom_site_fract_y
_atom_site_fract_z
_atom_site_B_iso_or_equiv
_atom_site_occupancy
Li1 Li1+ 4 a 0 0 0 3.1(9) 1.
Fe1 Fe2+ 4 c 0.2822(3) 0.25 0.9716(7) 1.7(2) 1.
P1 P5+ 4 c 0.0954(5) 0.25 0.4179(12) 2.0(2) 1.
O1 O2- 4 c 0.0946(11) 0.25 0.7403(21) 1.7(4) 1.
O2 O2- 4 c 0.4538(13) 0.25 0.2056(15) 0.6(3) 1.
O3 O2- 8 d 0.1615(8) 0.0521(2) 0.2861(11) 0.9(3) 1.
#End of TTdata_92198-ICSD

File: files/cubic_perovskite.cif

#(C) 2020 by FIZ Karlsruhe - Leibniz Institute for Information Infrastructure.  All rights reserved.
data_92561-ICSD
_database_code_ICSD 92561
_audit_creation_date 2003-04-01
_audit_update_record 2005-10-01
_chemical_name_common 'Lanthanum aluminate - HT'
_chemical_formula_structural 'La (Al O3)'
_chemical_formula_sum 'Al1 La1 O3'
_chemical_name_structure_type Perovskite#CaTiO3
_exptl_crystal_density_diffrn 6.41
_diffrn_ambient_temperature 873.
_citation_title 'A powder diffraction study of the phase transition in La Al O3'
loop_
_citation_id
_citation_journal_full
_citation_year
_citation_journal_volume
_citation_page_first
_citation_page_last
_citation_journal_id_ASTM
primary 'Zeitschrift fuer Kristallographie' 2000 215 536 541 ZEKRDZ
loop_
_citation_author_citation_id
_citation_author_name
primary 'Lehnert, H.'
primary 'Boysen, H.'
primary 'Schneider, J.'
primary 'Frey, F.'
primary 'Hohlwein, D.'
primary 'Radaelli, P.'
primary 'Ehrenberg, H.'
_cell_length_a 3.81137(3)
_cell_length_b 3.81137(3)
_cell_length_c 3.81137(3)
_cell_angle_alpha 90
_cell_angle_beta 90
_cell_angle_gamma 90
_cell_volume 55.37
_cell_formula_units_Z 1
_space_group_name_H-M_alt 'P m -3 m'
_space_group_IT_number 221
loop_
_space_group_symop_id
_space_group_symop_operation_xyz
1 'z, y, -x'
2 'y, x, -z'
3 'x, z, -y'
4 'z, x, -y'
5 'y, z, -x'
6 'x, y, -z'
7 'z, -y, x'
8 'y, -x, z'
9 'x, -z, y'
10 'z, -x, y'
11 'y, -z, x'
12 'x, -y, z'
13 '-z, y, x'
14 '-y, x, z'
15 '-x, z, y'
16 '-z, x, y'
17 '-y, z, x'
18 '-x, y, z'
19 '-z, -y, -x'
20 '-y, -x, -z'
21 '-x, -z, -y'
22 '-z, -x, -y'
23 '-y, -z, -x'
24 '-x, -y, -z'
25 '-z, -y, x'
26 '-y, -x, z'
27 '-x, -z, y'
28 '-z, -x, y'
29 '-y, -z, x'
30 '-x, -y, z'
31 '-z, y, -x'
32 '-y, x, -z'
33 '-x, z, -y'
34 '-z, x, -y'
35 '-y, z, -x'
36 '-x, y, -z'
37 'z, -y, -x'
38 'y, -x, -z'
39 'x, -z, -y'
40 'z, -x, -y'
41 'y, -z, -x'
42 'x, -y, -z'
43 'z, y, x'
44 'y, x, z'
45 'x, z, y'
46 'z, x, y'
47 'y, z, x'
48 'x, y, z'
loop_
_atom_type_symbol
_atom_type_oxidation_number
La3+ 3
Al3+ 3
O2- -2
loop_
_atom_site_label
_atom_site_type_symbol
_atom_site_symmetry_multiplicity
_atom_site_Wyckoff_symbol
_atom_site_fract_x
_atom_site_fract_y
_atom_site_fract_z
_atom_site_B_iso_or_equiv
_atom_site_occupancy
La1 La3+ 1 b 0.5 0.5 0.5 1.12(5) 1.
Al1 Al3+ 1 a 0 0 0 0.74(9) 1.
O1 O2- 3 d 0.5 0 0 . 1.
loop_
_atom_site_aniso_label
_atom_site_aniso_type_symbol
_atom_site_aniso_U_11
_atom_site_aniso_U_22
_atom_site_aniso_U_33
_atom_site_aniso_U_12
_atom_site_aniso_U_13
_atom_site_aniso_U_23
O1 O2- 0.22(1) 0.140(8) 0.181(7) 0. 0. -0.057(7)
#End of TTdata_92561-ICSD
